Repository: f11x-tracks/DMT-BTM-TFK-M484-3375-Matching

# Thickness Measurement Comparison System

A comprehensive tool for comparing thickness measurements between different measurement tools: DMT, BTM, and TFK.

## Overview

This system analyzes and compares thickness measurements from three different tools:
- **DMT**: XML format with coordinates in mm
- **BTM**: CSV format with coordinates in mm  
- **TFK**: XML format with native coordinate units (converted to mm)

## Features

### Three Comparison Types
1. **DMT vs TFK** (Original) - Compare Direct Measurement Tool vs Thin Film Kit
2. **BTM vs DMT** (New) - Compare Bottom Tool Measurement vs Direct Measurement Tool
3. **BTM vs TFK** (New) - Compare Bottom Tool Measurement vs Thin Film Kit

### Analysis Features
- Spatial coordinate matching within 4mm threshold
- Thickness delta analysis with statistical summaries
- Spatial visualization of measurement differences
- Box plots and distribution analysis by wafer
- Interactive web dashboard for DMT vs TFK comparison

## Data Formats

### DMT Data (XML)
- Files: `DMT/*.xml`
- Thickness: `<Label>Layer 1 Thickness</Label>` → `<Datum>` (Angstrom)
- Coordinates: `<XWaferLoc>`, `<YWaferLoc>` (mm)

### TFK Data (XML)  
- Files: `TFK/*.xml`
- Thickness: `<Label>T1</Label>` → `<Datum>` (Angstrom)
- Coordinates: `<XNative>`, `<YNative>` (converted: divide by 10,000,000 to get mm)

### BTM Data (CSV)
- Files: `BTM/*.csv`
- Thickness: `Film Thickness` column (Angstrom)
- Coordinates: `X[mm]`, `Y[mm]` columns (mm)

## Usage

### Quick Start
Run the interactive launcher:
```bash
python launch_dashboard.py
```

This provides a menu with options:
1. DMT vs TFK Comparison (Original)
2. BTM vs DMT Comparison (New)  
3. BTM vs TFK Comparison (New)
4. Run All Comparisons
5. Launch Dashboard (DMT vs TFK)
6. Exit

### Individual Scripts

#### DMT vs TFK Comparison
```bash
python thickness_comparison_app.py
```
- Creates: `matched_thickness_data.csv`, various plots
- Output folder: `comparison_results/`

#### BTM vs DMT Comparison  
```bash
python btm_dmt_comparison.py
```
- Creates: `btm_dmt_matched_data.csv`, analysis plots
- Output folder: `btm_dmt_comparison_results/`

#### BTM vs TFK Comparison
```bash
python btm_tfk_comparison.py  
```
- Creates: `btm_tfk_matched_data.csv`, analysis plots
- Output folder: `btm_tfk_comparison_results/`

#### Interactive Dashboard
```bash
python thickness_dashboard.py
```
- Requires: `matched_thickness_data.csv` from DMT vs TFK comparison
- Opens web interface at: http://127.0.0.1:8050/

## Output Files

### Analysis Results
Each comparison generates:
- **Matched Data CSV**: All matched point pairs with deltas
- **Summary Report**: Statistical analysis in text format
- **Visualization Plots**: 2x2 grid with correlation, distribution, and spatial analysis

### DMT vs TFK Extended Output
- Spatial delta plots with color mapping
- Radial analysis with spline fits
- Location ranking tables (best/worst agreement)
- Wafer-averaged spatial maps

## Key Analysis Parameters

- **Distance Threshold**: 4.0mm (points matched within this distance)
- **Coordinate System**: All measurements converted to mm units
- **Thickness Units**: Angstrom (Å) for all tools
- **Matching Algorithm**: Euclidean distance using scipy.spatial.distance.cdist

## Results Interpretation

### Thickness Delta
- **Positive Delta**: First tool reads higher than second tool
- **Negative Delta**: First tool reads lower than second tool
- Example: BTM - DMT = +2.5Å means BTM reads 2.5Å thicker than DMT

### Spatial Analysis
- Color maps show spatial patterns in measurement differences
- Wafer maps identify regions with systematic bias
- Radial analysis reveals center-to-edge trends

## File Structure
```
project/
├── BTM/                    # BTM CSV data files
├── DMT/                    # DMT XML data files  
├── TFK/                    # TFK XML data files
├── btm_dmt_comparison.py   # BTM vs DMT analysis
├── btm_tfk_comparison.py   # BTM vs TFK analysis
├── thickness_comparison_app.py    # DMT vs TFK analysis
├── thickness_dashboard.py         # Interactive dashboard
├── launch_dashboard.py     # Main launcher script
├── requirements.txt        # Python dependencies
└── README.md              # This documentation
```

## Advanced Features

### Coordinate Matching
- Uses scipy.spatial.distance for efficient large-scale matching
- Handles multiple measurements per location
- Reports actual matching distances for quality assessment

### Statistical Analysis
- Mean, median, standard deviation of deltas
- Quartile analysis (25th, 75th percentiles)
- Per-wafer and overall statistics

### Visualization Options
- Scatter plots with 1:1 reference lines
- Histogram distributions with mean indicators
- Box plots for wafer-by-wafer comparison
- Spatial heatmaps with customizable color scales

## Troubleshooting

File: tool_wafer_summary_pivot-m484.csv
order,WaferID,BTM_Count,DMT_Count,TFK_Count,BTM_Mean_Thickness,DMT_Mean_Thickness,TFK_Mean_Thickness,BTM_Std_Thickness,DMT_Std_Thickness,TFK_Std_Thickness,,
1,AANBD202TEC1,31,31,31,3363.68,3344.13,3378.01,4.98,5.6,8.34,,14.33
2,AANBD159TED5,31,31,31,3352.71,3334.16,3366.35,5.4,5.79,8.14,,13.64
3,AANBD182TEC1,31,31,31,3366.1,3346.31,3380.39,4.65,5.54,7.92,,14.29
4,AANBD160TEG6,31,31,31,3353.35,3334.05,3367.13,5.57,6.56,8.26,,13.78
5,AANBD204TED2,31,31,31,3372.65,3353.24,3377.72,6.88,7.98,6.95,,5.07
6,AANBD183TEG3,31,31,31,3374.55,3354.69,3379.67,6.94,6.94,7.72,,5.12
7,AANBD252TEC4,31,31,31,3371.45,3352.12,3376.93,7.03,8.43,7.52,,5.48
8,AANBD216TEB4,31,31,31,3373.87,3354.38,3378.97,6.84,7.54,7.65,,5.1
,,,,,,,,,,,,
,,,,,3336,,3364,,,,,28
,,,,,,,,,,,,
,,,,,,,,,,,,
,,,,,3326,,3366,,,,,40.35
,,,,,3326,,3367,,,,,41.13
,,,,,3344,,3377,,,,,32.93
,,,,,3345,,3378,,,,,32.72
,,,,,3337,,3378,,,,,41.01
,,,,,3347,,3379,,,,,31.97
,,,,,3347,,3380,,,,,32.67
,,,,,3339,,3380,,,,,41.39
