Repository: f11x-tracks/DMT-BTM-TFK-M484-3375-Matching

# Thickness Measurement Comparison System

A comprehensive tool for comparing thickness measurements between different measurement tools: DMT, BTM, and TFK.

## Overview

This system analyzes and compares thickness measurements from three different tools:
- **DMT**: XML format with coordinates in mm
- **BTM**: CSV format with coordinates in mm  
- **TFK**: XML format with native coordinate units (converted to mm)

## Features

### Three Comparison Types
1. **DMT vs TFK** (Original) - Compare Direct Measurement Tool vs Thin Film Kit
2. **BTM vs DMT** (New) - Compare Bottom Tool Measurement vs Direct Measurement Tool
3. **BTM vs TFK** (New) - Compare Bottom Tool Measurement vs Thin Film Kit

### Analysis Features
- Spatial coordinate matching within 4mm threshold
- Thickness delta analysis with statistical summaries
- Spatial visualization of measurement differences
- Box plots and distribution analysis by wafer
- Interactive web dashboard for DMT vs TFK comparison

## Data Formats

### DMT Data (XML)
- Files: `DMT/*.xml`
- Thickness: `<Label>Layer 1 Thickness</Label>` → `<Datum>` (Angstrom)
- Coordinates: `<XWaferLoc>`, `<YWaferLoc>` (mm)

### TFK Data (XML)  
- Files: `TFK/*.xml`
- Thickness: `<Label>T1</Label>` → `<Datum>` (Angstrom)
- Coordinates: `<XNative>`, `<YNative>` (converted: divide by 10,000,000 to get mm)

### BTM Data (CSV)
- Files: `BTM/*.csv`
- Thickness: `Film Thickness` column (Angstrom)
- Coordinates: `X[mm]`, `Y[mm]` columns (mm)

## Usage

### Quick Start
Run the interactive launcher:
```bash
python launch_dashboard.py
```

This provides a menu with options:
1. DMT vs TFK Comparison (Original)
2. BTM vs DMT Comparison (New)  
3. BTM vs TFK Comparison (New)
4. Run All Comparisons
5. Launch Dashboard (DMT vs TFK)
6. Exit

### Individual Scripts

#### DMT vs TFK Comparison
```bash
python thickness_comparison_app.py
```
- Creates: `matched_thickness_data.csv`, various plots
- Output folder: `comparison_results/`

#### BTM vs DMT Comparison  
```bash
python btm_dmt_comparison.py
```
- Creates: `btm_dmt_matched_data.csv`, analysis plots
- Output folder: `btm_dmt_comparison_results/`

#### BTM vs TFK Comparison
```bash
python btm_tfk_comparison.py  
```
- Creates: `btm_tfk_matched_data.csv`, analysis plots
- Output folder: `btm_tfk_comparison_results/`

#### Interactive Dashboard
```bash
python thickness_dashboard.py
```
- Requires: `matched_thickness_data.csv` from DMT vs TFK comparison
- Opens web interface at: http://127.0.0.1:8050/

## Output Files

### Analysis Results
Each comparison generates:
- **Matched Data CSV**: All matched point pairs with deltas
- **Summary Report**: Statistical analysis in text format
- **Visualization Plots**: 2x2 grid with correlation, distribution, and spatial analysis

### DMT vs TFK Extended Output
- Spatial delta plots with color mapping
- Radial analysis with spline fits
- Location ranking tables (best/worst agreement)
- Wafer-averaged spatial maps

## Key Analysis Parameters

- **Distance Threshold**: 4.0mm (points matched within this distance)
- **Coordinate System**: All measurements converted to mm units
- **Thickness Units**: Angstrom (Å) for all tools
- **Matching Algorithm**: Euclidean distance using scipy.spatial.distance.cdist

## Results Interpretation

### Thickness Delta
- **Positive Delta**: First tool reads higher than second tool
- **Negative Delta**: First tool reads lower than second tool
- Example: BTM - DMT = +2.5Å means BTM reads 2.5Å thicker than DMT

### Spatial Analysis
- Color maps show spatial patterns in measurement differences
- Wafer maps identify regions with systematic bias
- Radial analysis reveals center-to-edge trends

## File Structure
```
project/
├── BTM/                    # BTM CSV data files
├── DMT/                    # DMT XML data files  
├── TFK/                    # TFK XML data files
├── btm_dmt_comparison.py   # BTM vs DMT analysis
├── btm_tfk_comparison.py   # BTM vs TFK analysis
├── thickness_comparison_app.py    # DMT vs TFK analysis
├── thickness_dashboard.py         # Interactive dashboard
├── launch_dashboard.py     # Main launcher script
├── requirements.txt        # Python dependencies
└── README.md              # This documentation
```

## Advanced Features

### Coordinate Matching
- Uses scipy.spatial.distance for efficient large-scale matching
- Handles multiple measurements per location
- Reports actual matching distances for quality assessment

### Statistical Analysis
- Mean, median, standard deviation of deltas
- Quartile analysis (25th, 75th percentiles)
- Per-wafer and overall statistics

### Visualization Options
- Scatter plots with 1:1 reference lines
- Histogram distributions with mean indicators
- Box plots for wafer-by-wafer comparison
- Spatial heatmaps with customizable color scales

## Troubleshooting

File: wafer_map_analysis_report.txt
================================================================================
WAFER MAP ANALYSIS SUMMARY REPORT
================================================================================

DATASET OVERVIEW:
----------------------------------------
DMT-TFK Comparisons: 248 matched pairs
  Wafers: AANBD159TED5, AANBD160TEG6, AANBD182TEC1, AANBD183TEG3, AANBD202TEC1, AANBD204TED2, AANBD216TEB4, AANBD252TEC4
BTM-DMT Comparisons: 248 matched pairs
  Wafers: AANBD159TED5, AANBD160TEG6, AANBD182TEC1, AANBD183TEG3, AANBD202TEC1, AANBD204TED2, AANBD216TEB4, AANBD252TEC4
BTM-TFK Comparisons: 256 matched pairs
  Wafers: AANBD159TED5, AANBD160TEG6, AANBD182TEC1, AANBD183TEG3, AANBD202TEC1, AANBD204TED2, AANBD216TEB4, AANBD252TEC4

LOCATION ANALYSIS:
----------------------------------------
Total measurement locations analyzed: 94

DMT-TFK - Top 5 Highest Delta Locations:
  (-135.0,   57.0) mm:   -49.1 ±   7.8 Å
  ( -57.0,  135.0) mm:   -47.8 ±   8.2 Å
  (-135.0,  -57.0) mm:   -47.1 ±   7.3 Å
  ( -57.0, -135.0) mm:   -46.5 ±   4.8 Å
  (  57.0, -135.0) mm:   -44.0 ±   4.2 Å

BTM-DMT - Top 5 Highest Delta Locations:
  (-135.7,  -57.4) mm:    25.0 ±   2.3 Å
  (-135.7,   57.4) mm:    24.9 ±   1.8 Å
  ( -57.4,  135.7) mm:    24.3 ±   2.0 Å
  ( -57.4, -135.7) mm:    24.0 ±   1.8 Å
  (  57.4, -135.7) mm:    21.9 ±   1.5 Å

BTM-TFK - Top 5 Highest Delta Locations:
  (-135.7,   57.4) mm:   -24.3 ±   6.7 Å
  ( -57.4,  135.7) mm:   -23.5 ±   7.0 Å
  ( -57.4, -135.7) mm:   -22.5 ±   4.6 Å
  (  57.4, -135.7) mm:   -22.1 ±   4.3 Å
  (-135.7,  -57.4) mm:   -22.0 ±   5.4 Å

TOOL STATISTICS BY WAFER:
----------------------------------------

BTM Tool:
  AANBD159TED5:  3352.7 ±   5.4 Å (31 points)
  AANBD160TEG6:  3353.3 ±   5.6 Å (31 points)
  AANBD182TEC1:  3366.1 ±   4.7 Å (31 points)
  AANBD183TEG3:  3374.6 ±   6.9 Å (31 points)
  AANBD202TEC1:  3363.7 ±   5.0 Å (31 points)
  AANBD204TED2:  3372.7 ±   6.9 Å (31 points)
  AANBD216TEB4:  3373.9 ±   6.8 Å (31 points)
  AANBD252TEC4:  3371.4 ±   7.0 Å (31 points)

DMT Tool:
  AANBD159TED5:  3334.2 ±   5.8 Å (31 points)
  AANBD160TEG6:  3334.1 ±   6.6 Å (31 points)
  AANBD182TEC1:  3346.3 ±   5.5 Å (31 points)
  AANBD183TEG3:  3354.7 ±   6.9 Å (31 points)
  AANBD202TEC1:  3344.1 ±   5.6 Å (31 points)
  AANBD204TED2:  3353.2 ±   8.0 Å (31 points)
  AANBD216TEB4:  3354.4 ±   7.5 Å (31 points)
  AANBD252TEC4:  3352.1 ±   8.4 Å (31 points)

TFK Tool:
  AANBD159TED5:  3366.3 ±   8.1 Å (31 points)
  AANBD160TEG6:  3367.1 ±   8.3 Å (31 points)
  AANBD182TEC1:  3380.4 ±   7.9 Å (31 points)
  AANBD183TEG3:  3379.7 ±   7.7 Å (31 points)
  AANBD202TEC1:  3378.0 ±   8.3 Å (31 points)
  AANBD204TED2:  3377.7 ±   7.0 Å (31 points)
  AANBD216TEB4:  3379.0 ±   7.7 Å (31 points)
  AANBD252TEC4:  3376.9 ±   7.5 Å (31 points)

================================================================================
